Repository: jskang5000-arch/-

# 전극보일러용 전극 문헌 조사

## 추가 논문 5편 정리 (2026년 11월 9일)

[워드 문서 다운로드](https://github.com/jskang5000-arch/-/raw/refs/heads/main/documents/electrode-additional-five-papers-ko.docx) · [읽기용 PDF 다운로드](https://github.com/jskang5000-arch/-/raw/refs/heads/main/documents/electrode-additional-five-papers-ko.pdf)

- 금속 용출·수소 흡수·Ti–강 복합판 열처리·스케일·TA2 응력부식에 관한 제공 원문 5편
- 초록 전문 번역, 서론·결론 요약 번역, 실험 조건 및 주요 결과
- 원본 그림·그래프·표 이미지 17개와 한국어 설명·출처
- 전극보일러 적용 범위와 추가 검증 항목

워드 약 9.5 MiB, PDF 약 3.3 MiB (24쪽).

## 기존 논문 6편 정리 (2026년 11월 6일)

[워드 문서 다운로드](https://github.com/jskang5000-arch/-/raw/refs/heads/main/documents/electrode-boiler-literature-review-ko.docx)

- 제공 논문 6편의 초록 전문 번역 및 서론·결론 요약 번역
- 전극 재료·형상·개수·배치·부식·경제성 비교
- 논문 원본 그림·그래프 19개와 한국어 설명, 출처 및 페이지

파일: `documents/electrode-boiler-literature-review-ko.docx` (약 6.5 MiB)

작성일: 2026년 11월 6일

File: documents/figures/ti6al4v-hydrogen-fig4-source.md
# Ti-6Al-4V 수소 주입 시간별 원본 사진

- 출처: Qiao et al. (2024), Electrochemical Hydrogen Charging on Corrosion Behavior of Ti-6Al-4V Alloy in Artificial Seawater, Chinese Journal of Mechanical Engineering 37:2.
- DOI: https://doi.org/10.1186/s10033-023-00983-6
- 원문 Figure 4, PDF 4쪽. (a) 1 h, (b) 4 h, (c) 8 h, (d) 12 h.
- 제공 PDF에서 그림 영역만 추출했다. 사진 내용이나 패널 순서는 변경하지 않았다.
- 이 그림은 시간별 표면 미세조직이며, 12 h 단면 사진인 Figure 5와 구분한다.
- 원문은 시간별 표면 미세조직에 뚜렷한 차이가 없고 표면은 비교적 온전하다고 설명한다. 사진만으로 시간에 따라 눈에 보이는 부식 손상이 증가한다고 해석하지 않는다. 내식성 저하는 별도 전기화학 분석으로 확인했다.
- 원문 라이선스: CC BY 4.0 (https://creativecommons.org/licenses/by/4.0/).

File: documents/figures/ti6al4v-hydrogen-fig6-source.md
# Ti-6Al-4V 수소 주입 시간별 전기화학 분석 결과

- 출처: Qiao et al. (2024), Electrochemical Hydrogen Charging on Corrosion Behavior of Ti-6Al-4V Alloy in Artificial Seawater, Chinese Journal of Mechanical Engineering 37:2.
- DOI: https://doi.org/10.1186/s10033-023-00983-6
- 원문 Figure 6, PDF 5쪽. (a) Nyquist, (b) Bode. 범례는 수소 주입 시간 0·1·4·8·12 h.
- 제공 PDF의 그림 영역을 추출했다. fig6a 파일은 (a) 패널만 추출했으며 그래프를 재작성하지 않았다.
- (a) 가로축은 임피던스의 실수 성분 Zre, 세로축은 원문 표기 Zim이며 단위는 Ω·cm². 시간은 축이 아니라 범례다.
- 별도 Table 1의 등가회로 피팅 분극저항 Rp: 0 h 1.93×10⁶, 1 h 1.73×10⁶, 4 h 1.36×10⁶, 8 h 8.23×10⁵, 12 h 2.86×10⁵ Ω·cm². 이는 실제 수명이 아니라 해당 조건의 내식성 지표다.
- 원문 라이선스: CC BY 4.0 (https://creativecommons.org/licenses/by/4.0/).
